Repository: xyyzzc3/xrd_toolkit

# XRD Toolkit
A modular Python toolkit for X-ray diffraction: turn 2D detector images into
calibrated 1D powder patterns, then analyse them — peak finding, profile
fitting, phase screening, Le Bail/Rietveld refinement, CIF simulation and
generic multi-phase in-situ batches. The same engine drives a PySide6 desktop
app and a set of CLI scripts.

[中文 README](docs/README.zh-CN.md) · [User manual (Chinese, illustrated)](docs/使用说明.html) ·
[Long-form notes](docs/NOTES.md) · [Changelog](CHANGELOG.md) ·
[Citation](CITATION.cff) · [Showcase](https://xyyzzc3.github.io/xrd_toolkit/)

## What it does

- **Calibrated 2D → 1D** — geometry refinement against LaB₆ (default), CeO₂,
  Si and other built-in standards; off-centre beams, partial rings and
  36-sector azimuthal analysis. Each run reports ring-position deviation,
  complete-ring count and per-ring lattice dispersion.
- **Mask before integration** — paint/erase the beamstop, module gaps and
  hot pixels, or auto-detect isolated defects; preview the 1D pattern before
  and after; save `.mask.npz` / `.npy` / `.edf` and a traceable Mask 2D product.
- **1D analysis** — empty-scan subtraction, rolling auto baseline with manual
  anchors, smoothing/cropping, robust peak finding, single-peak fits
  (Gaussian / Lorentzian / pseudo-Voigt / split-Pearson VII), Scherrer and
  Williamson–Hall analysis with an optional LaB₆ instrument baseline.
- **Phase screening and cell refinement** — score observed peaks against a
  bundled 41-phase library or your own CIF folder, filter by the periodic
  table, overlay candidates, and refine the cell for all seven crystal systems
  plus the 2θ zero.
- **Full-pattern fitting** — Thompson–Cox–Hastings pseudo-Voigt with
  Caglioti/Lorentzian widths, Le Bail or structural refinement, extra phases,
  atom coordinates/occupancy, instrument baselines and crystalline wt%.
- **In-situ multi-phase batches** — the in-situ page is a generic phase table
  (any CIF list, roles, structure-factor/Le Bail, fraction denominator);
  LMFP is a built-in scheme. Save/load schemes as JSON, choose background
  model/window and instrument source, and read a compact phase-wise result
  table. Four views: trends, summary, single-frame fit, peak-window tracker.
- **Report and presets** — one-click self-contained HTML report; named project
  presets bundle geometry, second phase, in-situ directory/mask, phase library
  and processing settings.
- **Desktop + CLI** — a PySide6 app over the same engine (calibration, mask,
  1D, processing/compare, phase/refine/in-situ workbenches, report), plus
  scripts for calibration, integration, simulation and fitting.

## Download & run

**Latest release** — self-contained apps built by GitHub Actions (links always
point to the newest release):

| Your machine | Download |
|---|---|
| Windows 10/11 | [XRD-Toolkit-windows.zip](https://github.com/xyyzzc3/xrd_toolkit/releases/latest/download/XRD-Toolkit-windows.zip) |
| Mac, Apple Silicon (M1…M4) | [XRD-Toolkit-macos-apple-silicon.zip](https://github.com/xyyzzc3/xrd_toolkit/releases/latest/download/XRD-Toolkit-macos-apple-silicon.zip) |
| Mac, Intel | [XRD-Toolkit-macos-intel.zip](https://github.com/xyyzzc3/xrd_toolkit/releases/latest/download/XRD-Toolkit-macos-intel.zip) |

Unzip → double-click. The builds are unsigned, so the system blocks the first
launch once: Windows *More info → Run anyway*; macOS *right-click → Open*.
Step-by-step instructions (Chinese, illustrated): [使用说明](docs/使用说明.html)
(also shipped in the zip and under Help → 使用说明, F1). Requires macOS 13+ /
Windows 10+; about 150 MB download, 340 MB installed.

## Quick start

1. **Open** — `[打开…]` → pick your `.tif` / `.edf` / `.cbf` images (a folder works too)
2. **Calibrate and mask (optional)** — calibrate on `[校准]` against the selected
   standard (LaB₆ by default) or import a pyFAI `.poni`; use `[掩膜]` to remove
   the beamstop shadow, module gaps and fixed hot pixels
3. **Plot** — check the files → `[1D]` → `[出图（勾选文件）]`
4. **Export** — `[导出数据]` → two-column txt / `.chi` / a combined CSV

The built-in geometry covers the first LMFP batch. Skip step 2 if your data
are already calibrated and clean. The interface is Chinese; figures and
exported data use English labels.

# fit the LaB6 standard (Le Bail profile + Bragg ticks)
python scripts/simulate_study.py fit
```

Sample data are not in the repository — point `--file` at your own images.
Script outputs and cached products live under `outputs/` (gitignored); the
repository ships code, reference CIFs and standard-sample examples.
</details>

## Data, privacy & compliance

All computation happens **on your machine**: the app does not connect to the
network, upload anything or collect telemetry. It is a scientific tool —
verify critical numbers before publication. Licensed MIT; third-party notices
ship in the app (Help → About) and in
[`packaging/THIRD_PARTY_NOTICES.txt`](packaging/THIRD_PARTY_NOTICES.txt).

File: showcase/simulation/sim_xrd_fit_LMFP_00029.txt
LMFP_1_atten0-00029.tif
primary: LiMn0.5Fe0.5PO4_olivine.cif scale=1.0020
  LiMn0.5Fe0.5PO4_olivine.cif: score=1.023 scale=1.0020 coverage=0.963 purity=0.299
  LiFePO4_olivine.cif: score=1.022 scale=1.0020 coverage=0.963 purity=0.295
  LiMnPO4_olivine.cif: score=1.021 scale=1.0020 coverage=0.963 purity=0.292
exclude: [(2.9067318646176927, 3.0867318646176924)]
structural Rwp=3.483% a=10.3533 b=6.0216 c=4.7034 Size=0.0872 strain=0.000000 B=3.3928 Al_scale=0.715508
Le Bail Rwp=2.292%

File: showcase/simulation/sim_xrd_fit_LMFP_00031.txt
LMFP_1_atten0-00031.tif
primary: LiMn0.5Fe0.5PO4_olivine.cif scale=0.9900
  LiMn0.5Fe0.5PO4_olivine.cif: score=1.026 scale=0.9900 coverage=0.964 purity=0.310
  LiFePO4_olivine.cif: score=1.023 scale=0.9950 coverage=0.964 purity=0.293
  LiMnPO4_olivine.cif: score=0.986 scale=0.9830 coverage=0.929 purity=0.289
exclude: [(2.9067318646176927, 3.0867318646176924)]
structural Rwp=2.899% a=10.3541 b=6.0223 c=4.7030 Size=0.0876 strain=0.000000 B=4.0150 Al_scale=0.636755 LiF_scale=0.0787242
Le Bail Rwp=1.688%

File: showcase/simulation/sim_xrd_fit_LMFP_twophase.txt
LMFP 00029 — two contracted olivine phases + Al (111) textured
(candidate model; the official result remains single-phase LMFP + Al,
 Le Bail Rwp 6.99%)

structural Rwp = 7.716%   Rp = 3.466%
main cell    = 10.3448, 6.0308, 4.7085 Å
main profile = fixed: size 0.078 µm, strain 0.894e-3, B = 0
phase 2a     = 0.979x sample cell, scale 0.03576
phase 2b     = 0.984x sample cell, scale 0.04055
Al           = a = 4.061 Å, (111) texture R = 0.5, scale 0.7801

Notes:
- 2.833° and part of 2.82° are covered by the two contracted phases;
- 2.819° and 3.993° are still not fully explained;
- impurity CIFs (FePO4, Li2CO3, Li3PO4) gave scales ~0 and no improvement.

File: showcase/simulation/sim_xrd_fit_LaB6.txt
===== 结果摘要 =====
样品: lab6-00024.tif
主相: LaB6
晶胞: 固定为 CIF 值（a = 4.1568 Å）
晶粒尺寸: 1044 nm（1.044 µm）
微应变: 未精修（固定 0）
温度因子 ΔB: 基本未定（0.09 ± 1.06 Å²）
拟合质量: 结构 Rwp 4.48% / Le Bail 4.24%

===== 以下为复现与排错详情 =====

material: LaB6
data: lab6-00024.tif
geometry: lmfp1_lab6
wavelength: 0.122300 A
range: 1-8 deg, 2000 points
background: auto sliding baseline 0.2 deg; 0.25 deg piecewise-linear correction
size: 1.0437 um (Lorentzian tail term)
delta B: +0.0943 A^2
intensity correction: 1 +0.1106 z -0.0490 z^2
bottom residual (y < 5% max, 1853 points):
  1 mean -4.91 RMS 78.73 counts
  2 mean +0.01 RMS 68.87 counts
  3 mean -0.35 RMS 67.97 counts
inter-peak bottom (>0.12 deg from any reflection, 718 points):
  1 -11.89 / 28.04 counts
  2 -9.63 / 16.64 counts
  3 -9.36 / 16.07 counts

=== 1 instrument + conventional profile ===
Rwp = 5.922%   Rp = 3.972%   chi2 = 1.785e+04   reduced chi2 = 9.09
n_obs = 2000   n_params = 36   success = True   (`ftol` termination condition is satisfied.)
 parameter      initial       fitted       esd≈
      zero   -0.0033998  -0.00111881   1.93e-05
         u      598.046      62.8483       12.7
         v      -37.071     -2.21612      0.969
         w       4.0199     0.523434     0.0173
         x          0.1     0.244531     0.0143
         y            3  3.81117e-29      0.428
     scale                   17.6608
Bragg 2theta: 1.6847 2.3830 2.9190 3.3708 3.7690 4.1289 4.7682 5.0577 5.3315 5.5920 5.8409 6.0797 6.3095 6.7457 6.9536 7.1555 7.3518 7.5431 7.7297 7.9119
background: correction coefficients [  -9.0063   13.0207  -49.4679 -227.4978   57.3296 -140.4802 -102.7557
  -30.2234  -68.1407  -23.1794  -39.7358  -57.3527  -50.0722  -32.6991
   -2.0201  -23.189   -34.2532  -35.4613  -18.2829  -13.7096  -18.4391
   -7.5637   -5.2392  -11.9627    1.9376  -16.3542   -5.7843    6.5344
    7.5274]
stages: zero+w -> u+v+w -> x+y -> u+v+w+x+y -> zero+w

=== 2 + Lorentzian size + global dB + smooth intensity correction ===
Rwp = 4.478%   Rp = 2.995%   chi2 = 1.021e+04   reduced chi2 = 5.207
n_obs = 2000   n_params = 40   success = True   (`ftol` termination condition is satisfied.)
 parameter      initial       fitted       esd≈
      zero  -0.00111881  -0.00110529   1.46e-05
         u      62.8483      60.6254        9.7
         v     -2.21612     -3.20438      0.774
         w     0.523434      0.55137     0.0145
         x     0.244531    0.0753156     0.0144
         y  3.81117e-29      3.68785      0.456
   size_um         0.75      1.04372   0.000925
     b_iso            0     0.094328       1.06
     scale                   19.8618
intensity correction: 1 +0.1106·z^1 −0.0490·z^2
Bragg 2theta: 1.6847 2.3830 2.9190 3.3708 3.7690 4.1290 4.7682 5.0577 5.3316 5.5920 5.8410 6.0797 6.3095 6.7457 6.9536 7.1555 7.3519 7.5431 7.7297 7.9119
background: correction coefficients [ -6.0191   8.6522 -27.6814 -97.3296  19.6978 -87.4685 -60.1082 -34.6214
 -52.173  -30.6776 -35.2398 -89.612  -61.8316 -50.2901   3.9838 -44.553
 -78.9808 -79.0594 -59.6014 -31.3142 -37.4408 -72.5213  -6.7227 -32.0743
 -63.3088 -51.2332 -34.7438 -56.0837  -8.4621]
stages: zero+w -> u+v+w -> size_um -> x+y -> b_iso -> u+v+w+x+y -> zero+w

=== 3 Le Bail (per-peak intensities) ===
Rwp = 4.242%   Rp = 2.802%   chi2 = 9161   reduced chi2 = 4.71
n_obs = 2000   n_params = 55   success = True   (`ftol` termination condition is satisfied.)
 parameter      initial       fitted       esd≈
      zero  -0.00111881  -0.00110553   1.39e-05
         u      62.8483      62.4028       9.26
         v     -2.21612     -3.36761      0.741
         w     0.523434      0.55411     0.0139
         x     0.244531    0.0463204     0.0137
         y  3.81117e-29      3.75831      0.434
     scale                         1
Le Bail: 20 per-peak intensities; fit/table ratio median 18.925 range 15.37–21.24
    2theta        I_fit      I_table  fit/table
    1.6847      926.812      60.2821     15.375
    2.3830      1699.93          100     16.999
    2.9190      743.542      42.9241     17.322
    3.3708      403.717      22.5878     17.873
    3.7690      984.733      53.0885     18.549
    4.1290      515.757      29.2914     17.608
    4.7682      202.768      11.0418     18.364
    5.0577      600.351      31.6956     18.941
    5.3316      434.854      22.4216     19.394
    5.5920      273.654      14.0308     19.504
    5.8410      43.0511      2.41001     17.863
    6.0797      167.288      8.84689     18.909
    6.3095      347.801      17.5466     19.822
    6.7457      54.2282      2.77301     19.556
    6.9536      253.072      12.8406     19.709
    7.1555       203.33      10.1251     20.082
    7.3519      73.5421      3.98425     18.458
    7.5431      111.385      5.24466     21.238
    7.7297      196.669      9.93592     19.794
    7.9119      92.5655      4.51266     20.512
background: correction coefficients [  -5.5864    7.9264  -24.5756  -79.3447   17.1563  -92.98    -67.2014
  -32.9468  -51.6351  -32.4586  -31.4712 -107.4888  -50.3746  -41.1814
   -0.1365  -34.9294  -77.48    -79.6452  -62.9364  -25.9574  -27.8129
  -74.4719   -7.7437  -29.3467  -67.7602  -42.5316  -44.545   -57.8465
  -17.8168]
stages: zero+w -> u+v+w -> x+y -> u+v+w+x+y -> zero+w

File: showcase/simulation/sim_xrd_vs_experiment_LaB6.txt
===== 结果摘要 =====
样品: lab6-00024.tif
主相: LaB6
晶胞: 固定为 CIF 值（a = 4.1568 Å）
晶粒尺寸: 834 nm（0.834 µm）
微应变: 未精修（固定 0）
温度因子 ΔB: 基本未定（0.07 ± 1.04 Å²）
拟合质量: Rwp 4.48%
峰匹配: 20 / 20 根理论峰

===== 以下为复现与排错详情 =====

material: LaB6
data: lab6-00024.tif
geometry: lmfp1_lab6
wavelength: 0.122300 A
range: 1-8 deg, 2000 points
background: auto sliding baseline 0.2 deg; 0.25 deg piecewise-linear correction
matched peaks: 20 of 20 theoretical

=== full-pattern fit ===
Rwp = 4.478%   Rp = 2.995%   chi2 = 1.021e+04   reduced chi2 = 5.207
n_obs = 2000   n_params = 40   success = True   (`ftol` termination condition is satisfied.)
 parameter      initial       fitted       esd≈
      zero   -0.0033998  -0.00110527   1.46e-05
         u      598.046      60.8087        9.7
         v      -37.071     -3.22085      0.774
         w       4.0199     0.551662     0.0145
         x          0.1    0.0582727     0.0143
         y            3      3.69366      0.456
   size_um         0.75     0.833999    0.00144
     b_iso            0     0.073771       1.04
     scale                   19.7399
intensity correction: 1 +0.1037·z^1 −0.0516·z^2
Bragg 2theta: 1.6847 2.3830 2.9190 3.3708 3.7690 4.1290 4.7682 5.0577 5.3316 5.5920 5.8410 6.0797 6.3095 6.7457 6.9536 7.1555 7.3519 7.5431 7.7297 7.9119
background: correction coefficients [ -6.0183   8.652  -27.6747 -97.3119  19.6927 -87.4417 -60.0838 -34.6187
 -52.1571 -30.6729 -35.239  -89.5994 -61.8365 -50.289    3.9787 -44.5467
 -79.0137 -79.0892 -59.6337 -31.3276 -37.4568 -72.5949  -6.7266 -32.0973
 -63.4041 -51.2854 -34.7883 -56.1869  -8.4868]
stages: zero+w -> u+v+w -> size_um -> x+y -> b_iso -> u+v+w+x+y -> zero+w

=== per-peak comparison ===
 2theta_theory  d2theta  FWHM_exp  FWHM_sim  I_exp%  I_sim%
        1.6858  +0.0001    0.0189    0.0181   54.91   58.07
        2.3841  -0.0001    0.0189    0.0183  100.00  100.00
        2.9201  +0.0002    0.0186    0.0183   43.73   44.51
        3.3719  -0.0003    0.0186    0.0183   23.44   23.95
        3.7701  -0.0002    0.0180    0.0185   59.22   56.20
        4.1301  -0.0000    0.0193    0.0189   29.20   30.90
        4.7693  -0.0001    0.0192    0.0188   11.40   12.01
        5.0588  -0.0002    0.0189    0.0189   33.72   34.45
        5.3327  +0.0002    0.0186    0.0190   24.80   24.39
        5.5931  +0.0004    0.0192    0.0196   15.06   14.87
        5.8421  +0.0010    0.0193    0.0196    2.41    2.58
        6.0808  +0.0007    0.0195    0.0195    9.14    9.51
        6.3106  +0.0009    0.0197    0.0200   18.85   18.33
        6.7468  +0.0014    0.0196    0.0199    2.95    2.94
        6.9547  +0.0014    0.0202    0.0204   13.33   13.20
        7.1566  +0.0015    0.0201    0.0203   10.76   10.51
        7.3530  +0.0018    0.0206    0.0206    3.90    4.09
        7.5442  +0.0016    0.0208    0.0205    5.85    5.39
        7.7308  +0.0018    0.0203    0.0208   10.34   10.03
        7.9130  +0.0020    0.0212    0.0210    4.66    4.50
